Repository: DongHyeongKIM/DBD_26

# DBD_26

드론 비행 로그를 단일 비행, 10회 비행 cycle, RPT 단계의 세 수준으로 분석하는 코드입니다.

## 분석 실행

Python 3.10 이상에서 다음 패키지가 필요합니다.

```bash
python -m pip install -r requirements.txt
```

전체 데이터셋 분석:

```bash
./run_analysis.sh
```

이 명령은 가상환경과 필수 패키지를 확인한 뒤 전체 데이터셋을 한 번에 분석합니다. 팩별 분석
모드는 기본적으로 PB는 `mode == 3`(Vertical), PC는 `mode == 2`(Horizontal)로 자동 적용됩니다.
새 팩의 모드를 지정하거나 기본값을 바꾸려면 `--mode-map PACK=MODE`를 추가합니다.

단일 비행 분석:

```bash
python src/drone_flight_analysis.py \
  --flight-dir "Dataset/PB/방전로그/PB_0/2026-08-18 08-39-50_PB_0_V_1" \
  --result result
```

충전 로그 분석:

```bash
./run_charge_analysis.sh
```

충전기 종료 전류 기준을 바꾸려면 다음처럼 지정합니다. 기본값은 1 A입니다.

```bash
./run_charge_analysis.sh --taper-current 0.5
```

팩별 기본 분석 구간은 PB `mode == 3`, PC `mode == 2`이며, 진입 직후 3초는 안정화 구간으로
제외합니다. 모든 팩을 하나의 모드로 강제하려면 `--active-mode`, 팩별 모드는 `--mode-map`,
안정화 시간은 `--settle-seconds`로 변경할 수 있습니다. 시료별 추종오차 원시
시계열 CSV가 필요하면 `--save-error-series`를 추가합니다. 이 옵션은 큰 파일을 생성하므로
기본값은 꺼져 있습니다.

## 결과 구조

```text
result/
├── all_flight_summaries.csv       # 분석 가능한 모든 비행의 1행 요약
├── data_quality_report.csv        # 누락/빈 파일/분석 실패 목록
├── analysis_metadata.json         # 실행 조건과 처리 개수
├── charging/
│   ├── all_charge_summaries.csv   # 충전 회차별 지표
│   ├── charge_data_quality_report.csv
│   ├── charge_analysis_metadata.json
│   ├── rpt_charge_summary.csv     # RPT별 평균·표준편차·회차별 기울기
│   ├── sessions/PB/RPT_n/CH_n/
│   │   ├── charge_summary.csv
│   │   └── charge_profile.png
│   └── rpt/PB/RPT_n/
│       ├── charge_trends.csv
│       ├── charge_trends.png
│       ├── normalized_charge_profiles.png
│       └── rpt_charge_summary.csv
├── flights/PB/RPT_n/V_n/
│   ├── flight_summary.csv
│   ├── performance_overview.png
│   ├── battery_diagnostics.png
│   ├── acceleration_diagnostics.png
│   └── tracking_errors.png
├── cycles/PB/RPT_n/
│   ├── flight_performance.csv     # V_1~V_10 성능 변화
│   ├── axis_control_performance.csv
│   ├── cycle_summary.csv          # 평균, 표준편차, 비행당 기울기
│   ├── cycle_performance.png
│   └── *_rmse_by_axis.png         # 위치/속도/가속도/자세/각속도 축별 변화
└── rpt/
    ├── rpt_summary.csv
    ├── all_packs_rpt_performance.png
    └── PB/
        ├── rpt_performance.csv
        ├── rpt_performance.png
        ├── flight_performance_by_rpt.csv  # V1~V10에서 RPT별 차이
        ├── flight_performance_by_rpt.png  # RPT 선을 겹쳐 비교
        ├── axis_control_performance_by_rpt.csv
        ├── *_rmse_by_axis_and_rpt.png     # V1~V10의 RPT 선 중첩
        └── *_rmse_trend_by_rpt.png        # RPT 평균±표준편차
```

단일 비행 요약에는 위치/자세/속도/각속도 추종 RMSE·MAE·최대오차, 비행시간·거리·속도,
PWM 부하와 모터 편차, 전압·전류·전력·방전에너지·온도·셀 불균형이 포함됩니다. 배터리
값은 `batteryTimestamp` 중복을 제거한 뒤 적분합니다. 향후 지표는
`src/drone_flight_analysis.py`의 `calculate_metrics()`와 `PLOT_METRICS`에 추가할 수 있습니다.

위치, 속도, 자세, 각속도는 기록된 목표값과 측정값의 X/Y/Z 축별 RMSE를 계산합니다.
가속도는 world-frame 속도와 목표 속도를 0.2초 이동평균한 뒤 각각 미분하여 축별 추종오차를
계산합니다. `accl[0:3]`은 중력을 포함할 수 있는 body-frame IMU 값이고 대응 목표값이 없으므로,
추종오차가 아닌 축별 평균·표준편차·RMS·최댓값으로 별도 기록합니다. 위치·속도·가속도
그래프는 X/Y를 Horizontal, Z를 Vertical로 구분하고, 자세·각속도는 Roll/Pitch/Yaw로
표시합니다.

충전 로그 분석은 충전 시간, 시작·종료 전압, 충전 용량과 에너지, 평균·최대 전류 및 전력,
온도 상승, 셀 불균형, 용량 80/90/95% 도달 시간과 추정 CV 구간을 계산합니다. CV 시작은
유효 셀의 평균 전압이 처음 4.18 V에 도달한 시점으로 정의합니다. 각 충전 프로파일과
CH_1~CH_9 변화, RPT별 비교 그래프가 `result/charging` 아래에 생성됩니다. 충전기 CSV의
`Capacity`는 mAh, `Energy`는 Wh, `Balance`는 mV로 해석하며 이 가정과 실행 조건은
`charge_analysis_metadata.json`에 기록됩니다.

File: result/charging/all_charge_summaries.csv
pack,rpt,charge,date,session_id,source_file,status,sample_count,sample_interval_s,duration_s,duration_min,cell_count,start_voltage_V,end_voltage_V,voltage_gain_V,max_voltage_V,start_current_A,end_current_A,mean_current_A,max_current_A,mean_power_W,max_power_W,charged_capacity_Ah,integrated_capacity_Ah,energy_Wh,integrated_energy_Wh,time_to_80pct_min,time_to_90pct_min,time_to_95pct_min,cv_start_min,cv_duration_min,start_temperature_C,end_temperature_C,max_temperature_C,temperature_rise_C,start_cell_imbalance_mV,end_cell_imbalance_mV,mean_cell_imbalance_mV,p95_cell_imbalance_mV,max_cell_imbalance_mV,imbalance_over_50mV_pct,charger_max_balance_mV,taper_current_threshold_A,taper_current_reached
PB,0,1,2026-08-18,PB_0_CH_1,/Users/dh/Documents/DBD_26/Dataset/PB/충전로그/PB_0/2026-08-18_PB_0_CH_1.csv,ok,1971,1,1970,32.833333,4,14.099,16.852,2.753,16.852,1.968,0.98,6.3417905,9.828,103.02343,164.727,3.472,3.4717208,56.397,56.399179,18.816667,23.6,26.883333,13.15,19.683333,32,35,40,3,7,0,4.0740741,14,25,0,25,1,True
PB,0,2,2026-08-18,PB_0_CH_2,/Users/dh/Documents/DBD_26/Dataset/PB/충전로그/PB_0/2026-08-18_PB_0_CH_2 .csv,ok,1965,1,1964,32.733333,4,14.118,16.864,2.746,16.864,0.002,0.963,6.2836473,9.828,102.11453,164.701,3.431,3.4296901,55.737,55.735253,18.5,23.183333,26.483333,13.1,19.633333,35,36,40,1,7,2,5.3852417,16,85,0.050890585,85,1,True
PB,0,3,2026-08-18,PB_0_CH_3,/Users/dh/Documents/DBD_26/Dataset/PB/충전로그/PB_0/2026-08-18_PB_0_CH_3 .csv,ok,2013,1,2012,33.533333,4,14.07,16.868,2.798,16.868,0.93,0.983,6.2217139,9.829,100.97743,164.783,3.479,3.4787093,56.459,56.459095,18.783333,23.616667,26.966667,13.333333,20.2,35,37,40,2,10,0,4.119225,12,82,0.049677099,82,1,True
PB,0,4,2026-08-18,PB_0_CH_4,/Users/dh/Documents/DBD_26/Dataset/PB/충전로그/PB_0/2026-08-18_PB_0_CH_4 .csv,ok,2607,1,2606,43.433333,4,14.083,17.033,2.95,17.033,1.969,0.243,4.8289007,9.824,78.44418,164.564,3.497,3.4966217,56.799,56.802234,19.116667,24.2,28.1,13.166667,30.266667,34,35,40,1,9,2,4.6118143,10,90,0.1150748,90,1,True
PB,0,5,2026-08-18,PB_0_CH_5,/Users/dh/Documents/DBD_26/Dataset/PB/충전로그/PB_0/2026-08-18_PB_0_CH_5 .csv,ok,2106,1,2105,35.083333,4,14.11,16.847,2.737,16.847,0.001,0.789,5.860679,9.835,95.250388,164.824,3.429,3.4283875,55.721,55.719629,18.716667,23.633333,27.133333,12.933333,22.15,33,36,40,3,4,0,4.3936372,13,39,0,39,1,True
PB,0,6,2026-08-18,PB_0_CH_6,/Users/dh/Documents/DBD_26/Dataset/PB/충전로그/PB_0/2026-08-18_PB_0_CH_6 .csv,ok,2621,1,2620,43.666667,4,14.135,17.061,2.926,17.061,1.951,0.242,4.7295609,9.835,76.987228,164.589,3.444,3.4430785,56.043,56.046576,19.066667,24.2,28.25,12.75,30.916667,31,36,40,5,10,4,4.9317055,11,90,0.038153377,90,1,True
PB,0,7,2026-08-18,PB_0_CH_7,/Users/dh/Documents/DBD_26/Dataset/PB/충전로그/PB_0/2026-08-18_PB_0_CH_7 .csv,ok,1972,1,1971,32.85,4,14.132,16.863,2.731,16.863,1.968,0.959,6.1950122,9.828,100.70434,164.677,3.394,3.3930835,55.156,55.157492,18.45,23.183333,26.5,12.85,20,35,38,40,3,5,2,4.4716024,13,87,0.050709939,87,1,True
PB,0,8,2026-08-18,PB_0_CH_8,/Users/dh/Documents/DBD_26/Dataset/PB/충전로그/PB_0/2026-08-18_PB_0_CH_8 .csv,ok,2001,1,2000,33.333333,4,14.121,16.87,2.749,16.87,1.969,0.965,6.1306442,9.827,99.836587,164.7,3.408,3.4072089,55.485,55.48638,18.666667,23.566667,26.933333,12.733333,20.6,34,36,40,2,10,4,4.2943528,14,57,0.049975012,57,1,True
PB,0,9,2026-08-18,PB_0_CH_9,/Users/dh/Documents/DBD_26/Dataset/PB/충전로그/PB_0/2026-08-18_PB_0_CH_9.csv,ok,1972,1,1971,32.85,4,14.121,16.87,2.749,16.87,0.003,0.973,6.1796628,9.834,100.47787,164.701,3.386,3.3849464,55.039,55.037258,18.383333,23.116667,26.366667,12.833333,20.016667,34,35,40,1,7,0,3.5684584,11,57,0.050709939,57,1,True
PB,1,1,2026-08-20,PB_1_CH_1,/Users/dh/Documents/DBD_26/Dataset/PB/충전로그/PB_1/2026-08-20_PB_1_CH_1.csv,ok,2808,1,2807,46.783333,4,14.108,17.069,2.961,17.069,1.966,0.24,4.5777564,9.835,74.624955,164.775,3.571,3.5703436,58.2,58.203044,19.933333,25.633333,30.383333,13.15,33.633333,31,38,40,7,7,6,10.569801,36,96,0.53418803,96,1,True
PB,1,2,2026-08-20,PB_1_CH_2,/Users/dh/Documents/DBD_26/Dataset/PB/충전로그/PB_1/2026-08-20_PB_1_CH_2 .csv,ok,2916,1,2915,48.583333,4,14.114,16.863,2.749,16.863,1.964,0.239,4.4287658,9.81,72.24341,164.494,3.588,3.5869943,58.509,58.512752,20.366667,26.45,31.483333,12.883333,35.7,35,36,40,1,16,5,13.041495,42,89,3.2921811,89,1,True
PB,1,3,2026-08-20,PB_1_CH_3,/Users/dh/Documents/DBD_26/Dataset/PB/충전로그/PB_1/2026-08-20_PB_1_CH_3 .csv,ok,2825,1,2824,47.066667,4,14.169,16.856,2.687,16.856,1.962,0.244,4.4277862,9.828,72.236386,164.686,3.476,3.4742758,56.678,56.681065,19.716667,25.633333,30.633333,12.483333,34.583333,29,35,40,6,15,2,11.39292,40,91,0.88495575,91,1,True
PB,1,4,2026-08-20,PB_1_CH_4,/Users/dh/Documents/DBD_26/Dataset/PB/충전로그/PB_1/2026-08-20_PB_1_CH_4.csv,ok,2896,1,2895,48.25,4,14.11,17.035,2.925,17.035,1.867,0.238,4.4019979,9.83,71.764807,164.75,3.542,3.5408704,57.723,57.726579,19.95,25.916667,30.916667,12.933333,35.316667,29,35,40,6,4,0,10.917127,39,90,0.82872928,90,1,True
PB,1,5,2026-08-20,PB_1_CH_5,/Users/dh/Documents/DBD_26/Dataset/PB/충전로그/PB_1/2026-08-20_PB_1_CH_5 .csv,ok,2152,1,2151,35.85,4,14.119,16.857,2.738,16.857,1.965,0.958,5.8387472,9.846,95.081662,164.91,3.491,3.4898674,56.83,56.831608,19.4,24.666667,28.883333,12.9,22.95,27,36,40,9,11,0,11.709108,37,92,0.60408922,92,1,True
PB,1,6,2026-08-20,PB_1_CH_6,/Users/dh/Documents/DBD_26/Dataset/PB/충전로그/PB_1/2026-08-20_PB_1_CH_6 .csv,ok,2875,1,2874,47.9,4,13.942,16.867,2.925,16.867,1.969,0.243,4.655856,9.834,75.496618,164.78,3.719,3.7179111,60.285,60.288056,20.383333,26.1,31.033333,14.116667,33.783333,31,36,40,5,20,3,7.7408696,20.3,87,0.4173913,87,1,True
PB,1,7,2026-08-21,PB_1_CH_7,/Users/dh/Documents/DBD_26/Dataset/PB/충전로그/PB_1/2026-08-21_PB_1_CH_7 .csv,ok,2103,1,2102,35.033333,4,14.104,16.868,2.764,16.868,1.964,0.944,5.937399,9.82,96.725264,164.651,3.468,3.4680267,56.496,56.497616,19.166667,24.3,28.25,12.85,22.183333,31,35,40,4,5,1,8.4621969,26,87,0.52306229,87,1,True
PB,1,8,2026-08-21,PB_1_CH_8,/Users/dh/Documents/DBD_26/Dataset/PB/충전로그/PB_1/2026-08-21_PB_1_CH_8.csv,ok,3357,1,3356,55.933333,4,13.197,16.864,3.667,16.864,1.969,0.237,4.6771936,9.834,75.216886,164.728,4.362,4.3611767,70.132,70.135582,23.483333,30.35,36.283333,17.383333,38.55,32,38,40,6,35,3,16.933274,56,87,10.277033,87,1,True
PB,1,9,2026-08-21,PB_1_CH_9,/Users/dh/Documents/DBD_26/Dataset/PB/충전로그/PB_1/2026-08-21_PB_1_CH_9.csv,ok,2394,1,2393,39.883333,4,13.414,16.873,3.459,16.873,1.965,0.972,6.120348,9.831,98.699056,164.698,4.07,4.0696235,65.627,65.628934,21.583333,27.466667,31.95,16.316667,23.566667,33,35,40,2,22,3,13.018379,40,85,0.54302423,85,1,True
PB,2,1,2026-08-24,PB_2_CH_1,/Users/dh/Documents/DBD_26/Dataset/PB/충전로그/PB_2/2026-08-24_PB_2_CH_1 .csv,ok,2333,1,2332,38.866667,4,13.393,16.855,3.462,16.855,1.523,0.958,6.3336828,9.838,101.6832,164.766,4.104,4.1042337,65.891,65.891284,21.466667,27.05,31.133333,16.916667,21.95,28,38,40,10,7,4,10.76168,30,100,0.2571796,100,1,True
PB,2,2,2026-08-24,PB_2_CH_2,/Users/dh/Documents/DBD_26/Dataset/PB/충전로그/PB_2/2026-08-24_PB_2_CH_2 .csv,ok,3007,1,3006,50.1,4,13.35,16.877,3.527,16.877,1.969,0.235,4.9445178,9.831,79.590974,164.698,4.131,4.1297397,66.473,66.47637,21.983333,28.05,33.066667,16.566667,33.533333,27,36,40,9,33,2,6.6534752,17,58,0.033255737,58,1,True
PB,2,3,2026-08-24,PB_2_CH_3,/Users/dh/Documents/DBD_26/Dataset/PB/충전로그/PB_2/2026-08-24_PB_2_CH_3 .csv,ok,2268,1,2267,37.783333,4,13.429,16.864,3.435,16.864,1.97,0.979,6.3403867,9.82,101.98397,164.565,3.994,3.994034,64.242,64.243931,20.95,26.433333,30.366667,16.283333,21.5,29,38,39,9,15,3,7.1679894,20,110,0.26455026,110,1,True
PB,2,4,2026-08-26,PB_2_CH_4,/Users/dh/Documents/DBD_26/Dataset/PB/충전로그/PB_2/2026-08-26_PB_2_CH_4 .csv,ok,2281,1,2280,38,4,13.28,16.869,3.589,16.869,0,0.978,6.4439925,9.833,103.51427,164.75,4.083,4.0828494,65.588,65.5855,21.316667,26.683333,30.6,16.783333,21.216667,29,36,40,7,17,0,6.4905743,16,71,0.13152126,71,1,True
PB,2,5,2026-08-26,PB_2_CH_5,/Users/dh/Documents/DBD_26/Dataset/PB/충전로그/PB_2/2026-08-26_PB_2_CH_5 .csv,ok,2264,1,2263,37.716667,4,13.285,16.854,3.569,16.854,0.004,0.957,6.4186334,9.834,103.01568,164.787,4.038,4.0364737,64.785,64.783171,21.066667,26.5,30.4,16.666667,21.05,30,37,40,7,16,0,5.8166961,15,114,0.088339223,114,1,True
PB,2,6,2026-08-26,PB_2_CH_6,/Users/dh/Documents/DBD_26/Dataset/PB/충전로그/PB_2/2026-08-26_PB_2_CH_6 .csv,ok,2304,1,2303,38.383333,4,13.257,16.864,3.607,16.864,0.993,0.962,6.3210937,9.833,101.46095,164.644,4.047,4.0452285,64.931,64.930928,21.133333,26.7,30.7,16.683333,21.7,30,38,40,8,16,2,6.4396701,17,107,0.17361111,107,1,True
PB,2,7,2026-08-26,PB_2_CH_7,/Users/dh/Documents/DBD_26/Dataset/PB/충전로그/PB_2/2026-08-26_PB_2_CH_7 .csv,ok,2273,1,2272,37.866667,4,13.216,16.867,3.651,16.867,1.968,0.992,6.4068183,9.833,102.75088,164.669,4.045,4.0447828,64.868,64.869831,21.05,26.533333,30.416667,16.75,21.116667,28,36,40,8,22,0,5.5433348,15,102,0.2199736,102,1,True
PB,2,8,2026-08-26,PB_2_CH_8,/Users/dh/Documents/DBD_26/Dataset/PB/충전로그/PB_2/2026-08-26_PB_2_CH_8 .csv,ok,2281,1,2280,38,4,13.204,16.869,3.665,16.869,1.968,0.959,6.3676988,9.831,102.0868,164.573,4.036,4.0342382,64.676,64.677476,20.983333,26.466667,30.433333,16.783333,21.216667,29,38,40,9,20,3,5.7053924,15,91,0.087680842,91,1,True
PB,2,9,2026-08-26,PB_2_CH_9,/Users/dh/Documents/DBD_26/Dataset/PB/충전로그/PB_2/2026-08-26_PB_2_CH_9 .csv,ok,2320,1,2319,38.65,4,13.181,16.87,3.689,16.87,1.789,0.842,6.2923591,9.823,100.89231,164.643,4.055,4.0547104,65.013,65.014241,21.083333,26.583333,30.583333,16.866667,21.783333,28,35,40,7,20,1,5.937069,15,100,0.043103448,100,1,True
PB,3,1,2026-09-01,PB_3_CH_1,/Users/dh/Documents/DBD_26/Dataset/PB/충전로그/PB_3/2026-09-01_PB_3_CH_1 .csv,ok,2290,1,2289,38.15,4,13.35,16.866,3.516,16.866,0.002,0.935,6.4665148,9.83,103.83577,164.623,4.115,4.1132918,66.051,66.048894,21.433333,26.8,30.683333,16.95,21.2,34,36,40,2,5,0,9.8074236,26.55,112,0.26200873,112,1,True
PB,3,2,2026-09-01,PB_3_CH_2,/Users/dh/Documents/DBD_26/Dataset/PB/충전로그/PB_3/2026-09-01_PB_3_CH_2 .csv,ok,2305,1,2304,38.4,4,13.333,17.17,3.837,17.17,1.933,0.894,6.3435918,9.833,101.85976,164.73,4.062,4.0612682,65.211,65.212828,21.116667,26.383333,30.216667,16.8,21.6,31,38,40,7,13,5,6.7813449,17,120,0.21691974,120,1,True
PB,3,3,2026-09-01,PB_3_CH_3,/Users/dh/Documents/DBD_26/Dataset/PB/충전로그/PB_3/2026-09-01_PB_3_CH_3 .csv,ok,2814,1,2813,46.883333,4,13.307,17.181,3.874,17.181,0.824,0.244,5.2468397,9.835,84.30521,164.677,4.103,4.1011314,65.895,65.896468,21.466667,26.883333,31.15,16.8,30.083333,31,36,40,5,11,5,6.8312011,17,110,0.14214641,110,1,True
PB,3,4,2026-09-01,PB_3_CH_4,/Users/dh/Documents/DBD_26/Dataset/PB/충전로그/PB_3/2026-09-01_PB_3_CH_4 .csv,ok,2234,1,2233,37.216667,4,13.347,16.874,3.527,16.874,1.75,0.968,6.4493944,9.835,103.50303,164.665,4.003,4.00183,64.223,64.223868,20.833333,25.983333,29.666667,16.533333,20.683333,32,38,40,6,8,0,8.3634736,23,99,0.35810206,99,1,True
PB,3,5,2026-09-02,PB_3_CH_5,/Users/dh/Documents/DBD_26/Dataset/PB/충전로그/PB_3/2026-09-02_PB_3_CH_5 .csv,ok,2246,1,2245,37.416667,4,13.241,16.878,3.637,16.878,1.954,0.968,6.4991305,9.833,104.20881,165.057,4.054,4.0543294,65.007,65.008858,21.016667,26.216667,30.1,16.716667,20.7,29,35,40,6,11,0,8.1108638,20,482,0.26714159,482,1,True
PB,3,6,2026-09-02,PB_3_CH_6,/Users/dh/Documents/DBD_26/Dataset/PB/충전로그/PB_3/2026-09-02_PB_3_CH_6 .csv,ok,2269,1,2268,37.8,4,13.224,16.869,3.645,16.869,1.97,0.965,6.4796505,9.829,103.91236,164.802,4.085,4.0835721,65.486,65.487775,21.216667,26.516667,30.483333,16.933333,20.866667,34,36,40,2,16,5,11.583958,34,89,0.44072279,89,1,True
PB,3,7,2026-09-02,PB_3_CH_7,/Users/dh/Documents/DBD_26/Dataset/PB/충전로그/PB_3/2026-09-02_PB_3_CH_7 .csv,ok,3109,1,3108,51.8,4,13.211,16.873,3.662,16.873,1.927,0.242,4.830128,9.83,77.614806,164.721,4.172,4.171051,67.022,67.024906,22.133333,28.183333,33.433333,16.816667,34.983333,30,36,40,6,12,6,12.97266,35,509,0.48247025,509,1,True
PB,3,8,2026-09-02,PB_3_CH_8,/Users/dh/Documents/DBD_26/Dataset/PB/충전로그/PB_3/2026-09-02_PB_3_CH_8 .csv,ok,2937,1,2936,48.933333,4,13.256,17.058,3.802,17.058,1.968,0.239,4.9880014,9.828,80.218568,164.609,4.07,4.0690713,65.438,65.440792,21.483333,27.2,31.733333,16.483333,32.45,31,36,40,5,6,4,7.0742254,20,96,0.10214505,96,1,True
PB,3,9,2026-09-02,PB_3_CH_9,/Users/dh/Documents/DBD_26/Dataset/PB/충전로그/PB_3/2026-09-02_PB_3_CH_9 .csv,ok,2891,1,2890,48.166667,4,13.256,16.852,3.596,16.852,1.932,0.247,5.0365237,9.831,80.866199,164.777,4.045,4.0443057,64.933,64.935915,21.283333,26.866667,31.133333,16.5,31.666667,32,37,40,5,7,3,5.9681771,13,483,0.24213075,483,1,True
